Repository: cartemic/pypbomb

# pypbomb
---

For when you want the detonation to stay on the inside.

## Overview

This package was made to help with the design of a closed-end detonation tube, and was written as part of my PhD research in the [propulsion lab](http://research.engr.oregonstate.edu/blunckgroup/propulsion-laboratory) at Oregon Sate University. It contains some tools that can be used to iteratively determine initial design parameters for a closed-end detonation tube.

The main items of interest are:

* `Bolt`: Methods relating to bolt calculations and property lookup.
* `DDT`: Methods for estimating the deflagration-to-detonation transition (DDT).
* `Flange`: Methods pertaining to flange class and max pressure calculations.
* `Tube`: Methods for designing and determining operational limits of a detonation tube.
* `Window`: Methods for the design of viewing windows for optical access.

Full documentation can be found [here](https://cartemic.github.io/pypbomb/).

## Short Example

To get an estimate for the maximum initial pressure that a tube with a given geometry can handle:

```python
import pint
from pypbomb import Tube

ureg = pint.UnitRegistry()
quant = ureg.Quantity

initial_pressure = Tube.calculate_max_initial_pressure(
    tube_id=quant(5.76, "in"),
    tube_od=quant(6.625, "in"),
    initial_temperature=quant(70, "degF"),
    species_dict={"H2":2, "O2":1},
    mechanism="gri30.yaml",
    max_pressure=(2, "kpsi"),
    elastic_modulus=quant(200, "GPa"),
    density=quant(8, "g/cm**3"),
    poisson_ratio=0.27,
)
```

File: src/pypbomb/lookup_data/ASME_B31_1_stress_limits_welded.csv
Temp,304,304H,316,316H,317,304L,316L
-20,16.0,16.0,16.0,16.0,16.0,13.3,13.3
100,16.0,16.0,16.0,16.0,16.0,13.3,13.3
200,13.3,13.3,13.8,13.8,13.8,11.4,11.3
300,12.0,12.0,12.4,12.4,12.4,10.2,10.1
400,11.0,11.0,11.4,11.4,11.4,9.3,9.2
500,10.5,10.5,10.6,10.6,10.6,8.7,8.5
600,9.7,9.7,10.1,10.1,10.1,8.3,8.0
650,9.5,9.5,9.8,9.8,9.8,8.1,7.8
700,9.4,9.4,9.6,9.6,9.6,8.0,7.6
750,9.2,9.2,9.5,9.5,9.5,7.8,7.5
800,9.0,9.0,9.4,9.4,9.4,7.7,7.5
850,8.8,8.8,9.3,9.3,9.3,0.0,7.2
900,8.7,8.7,9.2,9.2,9.2,0.0,0.0
950,8.5,8.5,9.1,9.1,9.1,0.0,0.0
1000,8.3,8.3,9.0,9.0,9.0,0.0,0.0
1050,8.1,8.1,8.9,8.9,8.9,0.0,0.0
1100,7.6,7.6,8.8,8.8,8.8,0.0,0.0
1150,6.5,6.5,7.9,7.9,7.9,0.0,0.0
1200,5.4,5.4,6.3,6.3,6.3,0.0,0.0
